Repository: ScottCampbellBoise/CPSC224_02_scampbell7

# CPSC224_02_scampbell7


Repository containing all files for Gonzaga CPSC 224-02, Spring 2019

File: GlazeCatalog V3/Glaze Recipes/Baldwin Blue v2/Baldwin Blue v2.txt
Baldwin Blue v2@
Custer Feldspar ; 47.0 ~ Dolomite ; 10.0 ~ Silica ; 28.0 ~ Calcium Carbonate ; 8.0 ~ Kaolin ; 7.0@
Copper Carbonate ; 1.0 ~ Rutile ; 3.0@
Other@
Ox. ~ Red. ~ Salt@
6@
10@
Glossy@
0@
General@
0@
Other@
Baldwin Blue is a good glaze!@
Glaze Recipes/Baldwin Blue/glaze 1.png ; Cone 6 Ox. ~ Glaze Recipes/Baldwin Blue/glaze 2.png ; Cone 6-7 Ox. ~ Glaze Recipes/Baldwin Blue/glaze 3.png ; Cone 8 Ox. ~ Glaze Recipes/Baldwin Blue/glaze 4.png ; Cone 6 Red.@
